Repository: Johnsonlijian/2026-LunarConstructionEvidenceMap

# Lunar Construction Boundary Identifiability

Public reproducibility package supporting the research article candidate:

**A boundary-identifiability framework for energy comparisons in
lunar-regolith construction experiments**

This repository contains code, derived tables, figure sources, source registries
and runbook material for testing whether heterogeneous engineering records
identify a common energy-per-product quantity.

It intentionally excludes raw third-party data, active submission manuscripts,
submission PDFs, LaTeX submission packages, cover letters, reviewer-response
drafts, internal rounds/logs, credentials and private author/funding files.

## V329 Boundary-Identifiability Scope

The current release adds a self-contained package under
`v329_boundary_identifiability/` with:

- typed source, time, denominator, endpoint and uncertainty states;
- a diagnostic ladder separating field-presence pairs from exact typed edges;
- a claim-indexed comparability graph and graph diagnostics;
- point, partial and nonidentification rules;
- eligibility-repair coalitions, Shapley gains and mass--energy interaction;
- strict/permissive and leave-one-record-out sensitivity analyses;
- a bounded, post hoc fixed-margin configuration diagnostic;
- nine source-visible numerical cases and a denominator rank-ambiguity envelope;
- five byte-deterministic figures in SVG, PDF and PNG; and
- the inputs and assertions needed to regenerate every V329 table and figure.

## Quick Check

```powershell
python -m pip install -r v329_boundary_identifiability/requirements.txt
python v329_boundary_identifiability/data/build_v329_identifiability.py
```

The script contains assertions for the record count, diagnostic-ladder pair
counts, graph edge, isolate count, eligibility interaction, numerical-case count
and maximum denominator correction. It requires no private path, network access
or copyrighted source PDF.

## Historical V328 Scope

V328 introduced the typed boundary state, claim-indexed graph, repair-game and
partial-identification implementation. V329 retains that provenance while
correcting the distinction between reporting eligibility and returned graph
edges, adding the lower-tier diagnostic ladder, bounding the numerical evidence
to one microwave lineage and making all figure exports byte-deterministic.

## Historical V320 Scope

The V320 release updates the public reproducibility assets for the Acta-facing
measurement-contract manuscript after the full-scope cold-read and consistency
repair round:

- active coordinate contract table;
- open-access directed-energy census and PRISMA-style screening log;
- consequentiality framing audit;
- directed-energy worked example;
- constructed witness-register summary and proof-grade state-pair register;
- transient heat-balance, wall-input closure-boundary and efficiency-sensitivity scripts;
- corrected wall-input capacity boundary (`18 MJ/kg -> 2.08 kW`, `72 MJ/kg -> 8.33 kW`)
  without an additional efficiency divisor;
- final exported main and supplementary figure PDFs/PNGs, including normalized
  structural supplementary figures;

# Lunar Construction Boundary Identifiability - V329

Public-safe reproducibility package for the local research-article candidate:

**A boundary-identifiability framework for energy comparisons in
lunar-regolith construction experiments**

The package tests whether heterogeneous engineering records identify a common
energy-per-product quantity. It contains the source registry and coding ledgers,
deterministic analysis code, derived tables, vector figure sources, previews,
environment record and verification notes.

## Scientific boundary

The 16-record audit is purposive and source-locked. It is not a prevalence
estimate, a route ranking or cross-route performance validation. The nine
numerical cases come from two microwave records in one research lineage and
define a sample-observed sensitivity envelope only.

## Quick reproduction

```powershell
python -m pip install -r requirements.txt
python data/build_v329_identifiability.py
```

The script regenerates the V329 derived tables and all five figure sets and
checks the record count, diagnostic-ladder pair counts, the single B08-B09
edge, isolate count, Shapley efficiency, mass-energy interaction, nine-case
count and maximum denominator correction.

## Repository boundary

Source PDFs, active submission files, cover letters, internal review rounds,
credentials and private author records are excluded. DOI and official-source
locators are retained so readers can retrieve the original publications under
their applicable access terms.

Repository: https://github.com/Johnsonlijian/2026-LunarConstructionEvidenceMap

Zenodo concept DOI: https://doi.org/10.5281/zenodo.20962960

Release tag: `v329-boundary-identifiability`

The version DOI is assigned by Zenodo after the GitHub release is published;
the concept DOI above remains the stable package-family identifier.

File: v329_boundary_identifiability/data/inputs/lim2023_vacuum_nominal_input_v326.csv
simulant,nominal_magnetron_input_setting_W,source_reported_nominal_input_kJ,source_reported_heating_time_s,source_reported_starting_mass_g,source_reported_sintered_or_molten_mass_g,source_reported_sintered_or_molten_yield_pct,nominal_input_MJ_per_source_defined_formed_kg,one_gram_reporting_resolution_lower_MJ_per_kg,one_gram_reporting_resolution_upper_MJ_per_kg,selection_boundary,source_plane,endpoint_boundary
JSC-1A,1000,900,900,50,50,100,18.0,17.822,18.182,Source-reported setting/material case; no replicate mean or distribution is inferred.,Nominal microwave input power multiplied by source-reported exposure time; absorbed and wall-plug energy unavailable.,Source-defined yield: mass of the sintered/molten part out of the original 50 g.
JSC-1A,600,900,1500,50,45,90,20.0,19.78,20.225,Source-reported setting/material case; no replicate mean or distribution is inferred.,Nominal microwave input power multiplied by source-reported exposure time; absorbed and wall-plug energy unavailable.,Source-defined yield: mass of the sintered/molten part out of the original 50 g.
JSC-1A,250,900,3600,50,47,94,19.149,18.947,19.355,Source-reported setting/material case; no replicate mean or distribution is inferred.,Nominal microwave input power multiplied by source-reported exposure time; absorbed and wall-plug energy unavailable.,Source-defined yield: mass of the sintered/molten part out of the original 50 g.
OPRH3N,1000,3600,3600,50,49,98,73.469,72.727,74.227,Source-reported setting/material case; no replicate mean or distribution is inferred.,Nominal microwave input power multiplied by source-reported exposure time; absorbed and wall-plug energy unavailable.,Source-defined yield: mass of the sintered/molten part out of the original 50 g.
